Repository: Alan-Cattelliot/12215_ALIVE

# 12215_ALIVE
Tool for Small Craft Hull Construction and Scantling ISO12215-5
> __Jun-2021__. 12215 ALIVE ! is a java application (also referred as __“the App”__ in this document) that select, organize and report, to your needs, the requirements of the ISO-12215 Small Crafts Design & Scantlings; in his last version.

The 12215 ALIVE! App DEMO is developed by A.C.E. CATTELLIOT ENGINEERING, in the purpose of finding support and partnership for the developpment of a complete technical and regulatory service for crafts under 24meters/78feet. 

The user is guided in his own application of the standard via __an online interface__, in compliancy with the record management system of ISO9001 version 2015. As a result, you are able to produce, in an instant, __a simple verification or an evidence of compliancy__ for local administration.

It implements the following revised ISO12215-5 requirements :

* 5.General requirements
  * 5.1 Material
  * 5.2 General procedure for scantling determination

### Applications
All the entries and output variable defined in the standard are translated into simple formulars, allowing a wide range of users, including __manufacturer, designers, architects, professionals and non-professionals__.

## USE IT NOW
Tool that makes you smarter
> __August-2021__ Gather minimal crafts characteristics in this DEMO version and get the official application form of the 12215 standard. First step in the application of the standard, it gives the flavor of 12215ALIVE! __Get tuned and stay alert, all the functionnalities will be unveiled before the official launch !__

it's __a complete virtual machine__ that is created for you, everytime you need it, wherever you are, taking advantage of just an smartphone in your hand and an internet connexion in the air.

### What you need to get the job done, in a nutshell, is :

- [ ] Access "the APP" directly when clicking on the link below

DEMO direct link : [link to 12215 ALIVE!](https://mybinder.org/v2/gh/Alan-Cattelliot/12215_ALIVE/HEAD?urlpath=%2Fvoila%2Frender%2FFuture_version_1.ipynb)

- [ ] Check the `Lauching server` printout in terminal view

The online server is being built. The terminal view gives the status of the server creation and configuration. 

- [ ] Enjoy __12215 ALIVE!__ 

After the start of the application, tt may also happens that the internet page stay blank after the BINDER server is launched. Please wait a litte more before reloading the page to get the app.
 Please use the GITHUB website to pull a request. We will give you full support to get your hands on the DEMO.

### Important notes
 * Craft under 2.5meters are how of the scope of the standard, although they have been implemented in the DEMO version, resulting in faulty analysis. This is not the case on the full version, where practical analysis in some restrained cases can be performed. It serves the purpose of challenging some features in the standard for future use.
 * Part 7 of the standard is still a matter of discussion. The performance analysis of multihulls shown in the demo are based on monohull formulas. This approximation is acceptable for most of the production  multihulls, but is mostly innacurate for light sailing multihulls. Special cares are taken in the full version.

### Known issues
 * Wait for the image to be downloaded, then double tap or click on the image section below the download button, in section `DESCRIPTION`, to get the full image display.
 * Also double tap or click on the image section below the get it button, in section `GET YOUR APPLICATION FORM`, to get the full image display, after the image has been displayed.
 * When using scrolling selection, the first item of every menu is not reactive, even if clicked, for the first time of use. Simply choose another option, then re-select the first item in the menu you wanted to choose at first place.

## DEVELOPMENT
Plans for a better experience in quality insurance of leisure crafts
> __September, 2021 Official launch of the BETA version__. __"The App"__ will deliver cross informations of the 12215 books, both interactively and into the form a pre-built templates, accessible to any kind of terminal java-compatible, until jan-2022. During the BETA period, we will fully support you in your applications, and let you drive __"The App"__ in your garage.
 
Our efforts are focused in merging new computing technologies together, allowing __"the App"__ to become a reliable and easy-to-get 12215 assessment of every __crafts under 24meters/78feet, including racers__.

Make use of virtual machine to lower the cost of edge technologies, exchange capital datas in real-time expertise and expersion with front end users, be assisted through the process of evaluation. we aim at giving to __the advantage of an highlighted view of what can be made__, in the mandatory field of the standard.

__Three technologies__ have been selected and implemented in the DEMO for this purpose :

* __Interactive user entry__

File: Proprietes_ames.csv
"Produit","Matiere","Reference","Masse volumique ρ","Épaisseur du stratifié par masse de fibre sèche t/w","Module d’élasticité E Ef1//Fibres","Module d’élasticité E Ef2⏊ Fibres","Module de cisaillement G","Coefficient de Poisson ν","contrainte de cisaillement interlaminaire τUIL","εut1","εut2","εuc1","εuc2","εuf1b","εuf2c","γu12","σut1","σut2","σuc1","σuc2","σuf1","σuf2","τ12"
"âme structurelle","Styrene acrylonitrile (SAN)","Gurit T400",71,"-",85,85,29,"-","-",0.28,0.28,0.28,0.28,0.28,0.28,0.28,1.30,1.30,1.30,1.30,"-","-",0.81
"âme structurelle","Styrene acrylonitrile (SAN)","Gurit T600",94,"-",152,152,40,"-","-",0.14,0.14,0.14,0.14,0.14,0.14,0.14,1.72,1.72,1.72,1.72,"-","-",1.20
"âme structurelle","Styrene acrylonitrile (SAN)","Gurit M60",65,"-",44,44,20,"-","-",0.53,0.53,0.53,0.53,0.53,0.53,0.53,0.81,0.81,0.81,0.81,"-","-",0.68
"âme structurelle","Styrene acrylonitrile (SAN)","Gurit M80",85,"-",72,72,29,"-","-",0.58,0.58,0.58,0.58,0.58,0.58,0.58,1.62,1.62,1.62,1.62,"-","-",1.09
"âme structurelle","Styrene acrylonitrile (SAN)","Gurit M100",107.5,"-",109,109,41,"-","-",0.52,0.52,0.52,0.52,0.52,0.52,0.52,2.11,2.11,2.11,2.11,"-","-",1.45
"âme structurelle","Styrene acrylonitrile (SAN)","Gurit A400",69,"-",56,56,22,"-","-",0.71,0.71,0.71,0.71,,0.71,0.71,1.18,1.18,1.18,1.18,"-","-",0.83
"âme structurelle","Styrene acrylonitrile (SAN)","Gurit A450",81,"-",70,70,27,"-","-",0.69,0.69,0.69,0.69,0.69,0.69,0.69,1.38,1.38,1.38,1.38,"-","-",0.99
"âme structurelle","Styrene acrylonitrile (SAN)","Gurit A500",92,"-",84,84,32,"-","-",0.67,0.67,0.67,0.67,0.67,0.67,0.67,1.58,1.58,1.58,1.58,"-","-",1.14
"âme structurelle","Polyvinyl chloride (PVC)","Gurit PVC40",40,"-",68,68,15,"-","-",0.06,0.06,0.06,0.06,0.06,0.06,0.06,0.71,0.71,0.71,0.71,"-","-",0.47
"âme structurelle","Polyvinyl chloride (PVC)","Gurit PVC48",48,"-",71,71,16,"-","-",0.07,0.07,0.07,0.07,0.07,0.07,0.07,0.98,0.98,0.98,0.98,"-","-",0.52
"âme structurelle","Polyvinyl chloride (PVC)","Gurit PVC60",60,"-",100,100,21,"-","-",0.18,0.18,0.18,0.18,0.18,0.18,0.18,1.82,1.82,1.82,1.82,"-","-",0.79
"âme structurelle","Polyvinyl chloride (PVC)","Gurit PVC80",80,"-",146,146,30,"-","-",0.19,0.19,0.19,0.19,0.19,0.19,0.19,2.74,2.74,2.74,2.74,"-","-",1.20
"âme structurelle","Polyvinyl chloride (PVC)","Gurit PVC60HT",60,"-",97,97,21,"-","-",0.29,0.29,0.29,0.29,0.29,0.29,0.29,1.98,1.98,1.98,1.98,"-","-",0.86
"âme structurelle","Polyvinyl chloride (PVC)","Gurit PVC80HT",80,"-",138,138,29,"-","-",0.32,0.32,0.32,0.32,0.32,0.32,0.32,2.84,2.84,2.84,2.84,"-","-",1.26
"âme structurelle","Balsa","Gurit Balsaflex110",110,"-",2130,2130,103,"-","-","-","-","-","-","-","-","-","-","-",8.3,8.3,"-","-",2.0
